Repository: monolabs/stproject

# stproject
surface tension prediction of organic molecules from model based on parachor concept
[full report here](https://github.com/monolabs/stproject/blob/master/report/ppt.pdf)

File: data/df_mvpolym_fe0.csv
,C,H,C=C,C#C,Ar,O-alc,O-eth,O-ald,O-ket,O-acid,O-ester,R3,R4,R5,R6,R7,R8,M,type,polymer,measured_mv,ru,measured_mv_scaled
0,2.0,4.0,0.0,0.0,0.0,0.0,0.0,0.0,0.0,0.0,0.0,0.0,0.0,0.0,0.0,0.0,0.0,28.053999999999995,radical,polyethylene,34.6,"['ethylene', nan]",17.3
1,4.0,8.0,0.0,0.0,0.0,0.0,0.0,0.0,0.0,0.0,0.0,0.0,0.0,0.0,0.0,0.0,0.0,56.108000000000004,radical,polyisobutylene,61.4,"['isobutylene', nan]",30.7
2,3.0,6.0,0.0,0.0,0.0,0.0,0.0,0.0,0.0,0.0,0.0,0.0,0.0,0.0,0.0,0.0,0.0,42.080999999999996,radical,polypropylene,49.4,"['propylene', nan]",24.7
3,4.0,6.0,1.0,0.0,0.0,0.0,0.0,0.0,0.0,0.0,0.0,0.0,0.0,0.0,0.0,0.0,0.0,54.09199999999999,radical,polybutadiene(trans),58.1,"['butadiene', nan]",29.05
4,5.0,8.0,1.0,0.0,0.0,0.0,0.0,0.0,0.0,0.0,0.0,0.0,0.0,0.0,0.0,0.0,0.0,68.11900000000001,radical,polyisoprene(iso),74.7,"['isoprene', nan]",37.35
5,8.0,8.0,0.0,0.0,1.0,0.0,0.0,0.0,0.0,0.0,0.0,0.0,0.0,0.0,0.0,0.0,0.0,104.15199999999997,radical,polystyrene,100.0,"['styrene', nan]",50.0
6,9.0,10.0,0.0,0.0,1.0,0.0,0.0,0.0,0.0,0.0,0.0,0.0,0.0,0.0,0.0,0.0,0.0,118.17899999999999,radical,poly(4-methylstyrene),125.2,"['4-methylstyrene', nan]",62.6
7,4.0,8.0,0.0,0.0,0.0,0.0,0.0,0.0,0.0,0.0,0.0,0.0,0.0,0.0,0.0,0.0,0.0,56.108,radical,poly(1-butene),64.4,"['1-butene', nan]",32.2
8,5.0,10.0,0.0,0.0,0.0,0.0,0.0,0.0,0.0,0.0,0.0,0.0,0.0,0.0,0.0,0.0,0.0,70.135,radical,poly(1-pentene),82.5,"['1-pentene', nan]",41.25
9,2.0,4.0,0.0,0.0,0.0,1.0,0.0,0.0,0.0,0.0,0.0,0.0,0.0,0.0,0.0,0.0,0.0,44.053,radical,poly(vinyl alcohol),34.7,"['vinyl alcohol', nan]",17.35
10,6.0,12.0,0.0,0.0,0.0,0.0,1.0,0.0,0.0,0.0,0.0,0.0,0.0,0.0,0.0,0.0,0.0,100.16099999999999,radical,poly(butyl vinyl ether),108.8,"['butyl vinyl ether', nan]",54.4
11,2.0,4.0,0.0,0.0,0.0,0.0,1.0,0.0,0.0,0.0,0.0,0.0,0.0,0.0,0.0,0.0,0.0,44.053,polyether,poly(ethylene oxide),38.9,"['ethylene oxide', nan]",19.45
12,1.0,2.0,0.0,0.0,0.0,0.0,1.0,0.0,0.0,0.0,0.0,0.0,0.0,0.0,0.0,0.0,0.0,30.026,polyether,poly(methylene oxide),24.0,"['formaldehyde', nan]",12.0
13,3.0,6.0,0.0,0.0,0.0,0.0,1.0,0.0,0.0,0.0,0.0,0.0,0.0,0.0,0.0,0.0,0.0,58.08,polyether,poly(propylene oxide),58.1,"['propylene oxide', nan]",29.05
14,5.0,8.0,0.0,0.0,0.0,0.0,0.0,0.0,0.0,0.0,2.0,0.0,0.0,0.0,0.0,0.0,0.0,100.11699999999999,radical,poly(methyl methacrylate),84.1,"['methyl methacrylate', nan]",42.05
15,5.0,4.0,0.0,0.0,0.5,0.0,0.0,0.0,0.0,0.0,2.0,0.0,0.0,0.0,0.0,0.0,0.0,114.1,polyester,poly(ethylene terephtalate),144.4,"['ethanediol', 'terephtalic acid']",72.2
16,6.0,6.0,0.0,0.0,0.5,0.0,0.0,0.0,0.0,0.0,2.0,0.0,0.0,0.0,0.0,0.0,0.0,128.12699999999998,polyester,poly(tetramethylene isophthalate),173.7,"['1,4-butanediol', 'isophthalic acid']",86.85
17,7.5,5.0,0.0,0.0,1.0,0.0,0.0,0.0,0.0,0.0,2.0,0.0,0.0,0.0,0.0,0.0,0.0,145.13549999999998,polyester,poly(5-methylresorcinol isophthalate),198.5,"['5-methylresorcinol', 'isophthalic acid']",99.25
18,8.0,6.0,0.0,0.0,1.0,0.0,0.0,0.0,0.0,0.0,2.0,0.0,0.0,0.0,0.0,0.0,0.0,152.14899999999997,polyester,poly(5-methylresorcinol 5-methylisophthalate),233.2,"['5-methylresorcinol', '5-methylisophthalic acid']",116.6
19,9.0,8.0,0.0,0.0,1.0,0.0,0.0,0.0,0.0,0.0,2.0,0.0,0.0,0.0,0.0,0.0,0.0,166.176,polyester,poly(5-butylresorcinol isophthalate),237.8,"['5-butylresorcinol', 'isophthalic acid']",118.9
20,10.0,10.0,0.0,0.0,1.0,0.0,0.0,0.0,0.0,0.0,2.0,0.0,0.0,0.0,0.0,0.0,0.0,180.20299999999997,polyester,poly(5-hexylresorcinol isophthalate),279.3,"['5-hexylresorcinol', 'isophthalic acid']",139.65
21,11.0,12.0,0.0,0.0,1.0,0.0,0.0,0.0,0.0,0.0,2.0,0.0,0.0,0.0,0.0,0.0,0.0,194.23000000000002,polyester,poly(5-octylresorcinol isophthalate),303.4,"['5-octylresorcinol', 'isophthalic acid']",151.7
22,13.5,17.0,0.0,0.0,1.0,0.0,0.0,0.0,0.0,0.0,2.0,0.0,0.0,0.0,0.0,0.0,0.0,229.29749999999996,polyester,poly(5-tridecylresorcinol isophthalate),380.2,"['5-tridecylresorcinol', 'isophthalic acid']",190.1

File: data/df_polym_mv.csv
polymer,class,ru_1,ru_2,c_1,h_1,o_1,sb_1,db_1,c6_1,ar_1,m_1,c_2,h_2,o_2,sb_2,db_2,c6_2,ar_2,m_2,X_1,X_2,c,h,o,sb,db,c6,ar,m,molar_v
polyethylene,radical,ethylene,,2,4,0,6,0,0,0,28.06,0,0,0,0,0,0,0,0,1,0,2,4,0,6,0,0,0,28.06,34.6
polyisobutylene,radical,isobutylene,,4,8,0,12,0,0,0,56.12,0,0,0,0,0,0,0,0,1,0,4,8,0,12,0,0,0,56.12,61.4
polypropylene,radical,propylene,,3,6,0,9,0,0,0,42.09,0,0,0,0,0,0,0,0,1,0,3,6,0,9,0,0,0,42.09,49.4
polybutadiene(trans),radical,butadiene,,4,6,0,10,1,0,0,54.1,0,0,0,0,0,0,0,0,1,0,4,6,0,10,1,0,0,54.1,58.1
polyisoprene(iso),radical,isoprene,,5,8,0,13,1,0,0,68.13,0,0,0,0,0,0,0,0,1,0,5,8,0,13,1,0,0,68.13,74.7
polystyrene,radical,styrene,,8,8,0,11,0,0,1,104.16,0,0,0,0,0,0,0,0,1,0,8,8,0,11,0,0,1,104.16,100
poly(4-methylstyrene),radical,4-methylstyrene,,9,10,0,14,0,0,1,118.19,0,0,0,0,0,0,0,0,1,0,9,10,0,14,0,0,1,118.19,125.2
poly(1-butene),radical,1-butene,,4,8,0,12,0,0,0,56.12,0,0,0,0,0,0,0,0,1,0,4,8,0,12,0,0,0,56.12,64.4
poly(1-pentene),radical,1-pentene,,5,10,0,15,0,0,0,70.15,0,0,0,0,0,0,0,0,1,0,5,10,0,15,0,0,0,70.15,82.5
poly(vinyl alcohol),radical,vinyl alcohol,,2,4,1,5,0,0,0,44.06,0,0,0,0,0,0,0,0,1,0,2,4,1,5,0,0,0,44.06,34.7
poly(butyl vinyl ether),radical,butyl vinyl ether,,6,12,1,17,0,0,0,100.18,0,0,0,0,0,0,0,0,1,0,6,12,1,17,0,0,0,100.18,108.8
poly(ethylene oxide),polyether,ethylene oxide,,2,4,1,5,0,0,0,44.06,0,0,0,0,0,0,0,0,1,0,2,4,1,5,0,0,0,44.06,38.9
poly(methylene oxide),polyether,formaldehyde,,1,2,1,2,0,0,0,30.03,0,0,0,0,0,0,0,0,1,0,1,2,1,2,0,0,0,30.03,24
poly(propylene oxide),polyether,propylene oxide,,3,6,1,8,0,0,0,58.09,0,0,0,0,0,0,0,0,1,0,3,6,1,8,0,0,0,58.09,58.1
poly(methyl methacrylate),radical,methyl methacrylate,,5,8,2,12,0,0,0,100.13,0,0,0,0,0,0,0,0,1,0,5,8,2,12,0,0,0,100.13,84.1
poly(ethylene terephtalate),polyester,ethanediol,terephtalic acid,2,6,2,5,0,0,0,62.08,8,6,4,6,0,0,1,166.14,0.5,0.5,10,12,6,11,0,0,1,228.22,144.4
poly(tetramethylene isophthalate),polyester,butanediol,isophthalic acid,4,10,2,11,0,0,0,90.14,8,6,4,6,0,0,1,166.14,0.5,0.5,12,16,6,17,0,0,1,256.28,173.7
poly(5-methylresorcinol isophthalate),polyester,5-methylresorcinol,isophthalic acid,7,8,2,7,0,0,1,124.15,8,6,4,6,0,0,1,166.14,0.5,0.5,15,14,6,13,0,0,2,290.29,198.5
poly(5-methylresorcinol 5-methylisophthalate),polyester,5-methylresorcinol,5-methylisophthalic acid,7,8,2,7,0,0,1,124.15,9,8,4,9,0,0,1,180.17,0.5,0.5,16,16,6,16,0,0,2,304.32,233.2
poly(5-butylresorcinol isophthalate),polyester,5-butylresorcinol isophthalate,isophthalic acid,10,14,2,16,0,0,1,166.24,8,6,4,6,0,0,1,166.14,0.5,0.5,18,20,6,22,0,0,2,332.38,237.8
poly(5-hexylresorcinol isophthalate),polyester,5-hexylresorcinol isophthalate,isophthalic acid,12,18,2,22,0,0,1,194.3,8,6,4,6,0,0,1,166.14,0.5,0.5,20,24,6,28,0,0,2,360.44,279.3
poly(5-octylresorcinol isophthalate),polyester,5-octylresorcinol,isophthalic acid,14,22,2,28,0,0,1,222.36,8,6,4,6,0,0,1,166.14,0.5,0.5,22,28,6,34,0,0,2,388.5,303.4
poly(5-tridecylresorcinol isophthalate),polyester,5-tridecylresorcinol,isophthalic acid,19,32,2,43,0,0,1,292.51,8,6,4,6,0,0,1,166.14,0.5,0.5,27,38,6,49,0,0,2,458.65,380.2

File: data/polyesters.csv
product_no,diol_1,diol_2,diol_3,diol_4,diol_5,diol_7,diol_8,diol_9,diol_10,diol_11,diol_12,diol_14,acid_1,acid_2,acid_3,acid_4,acid_5,acid_6,acid_7,acid_8,acid_9,av,ohv,tg,mn,mw,measured_st,st_polar,st_disperse,commercial
JG0137,0,0.503,0,0,0,0,0,0,0,0,0,0,0.149,0.099,0.249,0,0,0,0,0,0,30,34,17,2500,5500,29.77,8.39,21.38,0
JG0143,0,0,0.505,0,0,0,0,0,0,0,0,0,0.149,0.099,0.248,0,0,0,0,0,0,30,25,94,2700,6400,33.18,13.85,19.33,0
JG0166,0,0,0.504,0,0,0,0,0,0,0,0,0,0.149,0.347,0,0,0,0,0,0,0,34,29,55,2800,7700,34.52,16.67,17.85,0
JG0325,0,0,0.513,0,0,0,0,0,0,0,0,0,0.243,0.244,0,0,0,0,0,0,0,31,37,70,2500,5800,46.1,29.91,16.19,0
JG0327,0,0,0,0.509,0,0,0,0,0,0,0,0,0.245,0.246,0,0,0,0,0,0,0,29,42,-26,2300,4600,29.11,4.47,24.64,0
JG0330,0,0,0,0,0.509,0,0,0,0,0,0,0,0.245,0.246,0,0,0,0,0,0,0,28,23,-17,2600,5500,28.14,10.73,17.41,0
JG0332,0,0,0,0,0,0.507,0,0,0,0,0,0,0.246,0.247,0,0,0,0,0,0,0,28,37,-31,2700,5800,37.76,16.18,21.58,0
JG0434,0,0.515,0,0,0,0,0,0,0,0,0,0,0.242,0.242,0,0,0,0,0,0,0,29,55,-18,2400,5000,39.98,17.67,22.31,0
JG0435,0,0.507,0,0,0,0,0,0,0,0,0,0,0.247,0.246,0,0,0,0,0,0,0,28,40,-12,3100,6600,38.89,16.62,22.27,0
JG0438,0,0.506,0,0,0,0,0,0,0,0,0,0,0.444,0.049,0,0,0,0,0,0,0,29,43,45,3000,6500,34.98,14.74,20.24,0
JG0439,0,0,0,0,0,0.505,0,0,0,0,0,0,0.446,0.049,0,0,0,0,0,0,0,29,44,-3,2500,6800,36.86,18.13,18.73,0
JG0462,0.507,0,0,0,0,0,0,0,0,0,0,0,0.246,0.246,0,0,0,0,0,0,0,28,999,14,2200,6000,29.14,8.22,20.92,0
JG0511,0.507,0,0,0,0,0,0,0,0,0,0,0,0.246,0.246,0,0,0,0,0,0,0,27,38,13,2300,5900,34.9,15.99,18.91,1
JG0512,0.512,0,0,0,0,0,0,0,0,0,0,0,0.163,0,0.325,0,0,0,0,0,0,18,23,48,2400,6000,32.9,9.59,23.31,1
JG0513,0.552,0,0,0,0,0,0,0,0,0,0,0,0.224,0.224,0,0,0,0,0,0,0,28,100,5,1100,2900,35,29.03,5.97,1
JG0514,0,0.125,0,0,0,0.375,0,0,0,0,0,0,0.2,0,0,0.3,0,0,0,0,0,18,21,999,3200,8900,31.15,17.7,13.45,1
JG0515,0,0,0,0,0,0,0,0,0,0,0,0.52,0.24,0,0,0,0,0,0,0,0.24,21,32,999,2400,40000,40.52,25.44,15.08,1
JG0516,0.465,0,0,0,0,0,0,0,0,0,0,0,0.226,0.226,0.083,0,0,0,0,0,0,57,5,25,1700,4200,32.72,16.03,16.69,1
JG0517,0.538,0,0,0,0,0,0,0,0,0,0,0,0.2,0.201,0,0,0,0,0,0.061,0,29,60,30,2000,10000,35.16,15.11,20.05,1
